Repository: ziyan1996/VickersHardnessPrediction

# VickersHardnessPrediction
Predicting load dependent Vickers hardness based on chemical composition

## Citations

To cite the prediction of load dependent Vickers hardness, please reference the following work:

Zhang. Z, Tehrani. A.M., Oliynyk. A.O., Day. B and Brgoch. J, Finding Superhard Materials through Ensemble Learning, (add "submitted" after submission)

##  Prerequisites

To use the script provided here requires:

- [pymatgen](http://pymatgen.org)
- [XGBoost](https://xgboost.readthedocs.io/en/latest/#)
- [scikit-learn](http://scikit-learn.org/stable/)
- [pandas](https://pandas.pydata.org/pandas-docs/stable/index.html)
- [NumPy](https://docs.scipy.org/doc/numpy/index.html)
- [xlrd](https://xlrd.readthedocs.io/en/latest/index.html)

## Usage

To use all scripts smoothly, it is recommended to clone the entire repo and work within one folder.

To train the model and predict the hardness of some materials you are interested in, simply following these steps:

###1 Generate descriptors

Firstly, prepare your compositions in an excel file, and name it 'pred_hv_comp.xlsx' so that the script can recognize this file.

To generate descriptors for your compositions, simply run:

```bash
python generate_des.py
```

You will have an output file named 'pred_hv_descriptors.xlsx' containing all compositional descriptors.

*IMPORTANT STEP:* now please manualy add a new column with load values (unit: N) at the end of the descriptor file you just generated. It is up to you at which load you want to predict the hardness.

###2 Train the model and make prediction of your compounds

We have provided the training dataset in this repo ('hv_des.xlsx') for your interest, and the training process automatically done when you run the prediciton script as this:

```bash
python hv_prediction.py
```

Results will be stored in a file named 'predicted_hv.xlsx'. Basically the script will first train the model using the dataset we constructed, then read the 'pred_hv_descriptors.xlsx' file you just generated and give you the predicted hardness at any load value you would be interested in.

File: results/cv-results.csv (part 1 of 2)
,composition,actual_hardness,predicted_hardness,y_lower,y_upper,y_std,y_std_calib,load
0,Ag0.05Gd0.048Pd0.902,1.81,2.236911,2.4624202,3.104198,0.1637188,5.8629665,0.49
1,Ag0.05Y0.048Pd0.902,1.64,2.6232061,2.6414988,4.3036113,0.42400828,18.148247,0.49
2,Ag0.25Pb0.5Sb0.25Te,0.578,1.8271122,1.6480892,2.573589,0.23609692,7.917682,2.94
3,Al1.5Si1.5N2.5O1.5,15.03,12.984472,11.713908,19.2744,1.928697,69.068954,0.98
4,Al1.67B22,23.8,26.663467,26.444115,31.617104,1.31964,55.879097,2.0
5,Al3BC3,20.7,30.523293,30.48293,28.132778,1e-04,0.004280163,0.25
6,Al3BC3,18.2,31.036339,30.63176,28.186766,1e-04,0.004280163,0.49
7,Al3BC3,11.1,23.70036,21.71068,22.576666,0.22091475,9.455512,10.0
8,Al3C2B48,33.0,27.017588,26.70961,34.439663,1.9719522,75.05225,1.96
9,AlB12,27.0,26.017076,25.340324,35.03804,2.473907,105.88725,1.96
10,AlMgB14,33.5,26.16474,28.99556,31.233778,0.57097405,24.177437,0.98
11,AlMgB14,28.2,21.544752,24.62562,27.051083,0.6187405,26.20007,9.8
12,AlN,18.0,17.4915,18.730734,25.302427,1.6764524,63.80557,0.5
13,AlN,12.01,14.821474,16.666128,24.356815,1.96191,74.67005,0.98
14,AlSb,4.0,4.6902,2.998369,6.5049415,0.89453375,29.99884,0.98
15,Au0.5Pt0.5,1.07,-0.2188967,-0.61998767,2.3050702,0.7461882,26.721895,9.8
16,Au0.98Co0.02,0.49,2.1824796,0.60422057,3.657627,0.7789302,32.983173,0.25
17,AuSn,1.42,3.880006,1.1193322,2.9939249,0.47821242,18.200705,0.49
18,AuSn2,2.55,2.6529543,1.1665463,2.2944036,0.28771868,10.950538,0.49
19,AuSn4,0.74,1.8774979,2.1945102,4.1983767,0.5111904,21.879784,0.49
20,AuTiAl,3.58,5.3821187,4.7334075,5.082963,0.08917232,3.1933677,0.98
21,AuV3,8.83,5.1833963,5.4189553,9.338192,0.9998053,42.33595,0.49
22,B13N2,44.384,49.443954,36.00784,44.230045,2.0975015,75.114044,0.49
23,B13N2,42.019435,45.00852,32.302395,40.492004,2.089186,74.81625,0.98
24,B13N2,41.6932,43.05879,29.76316,36.63703,1.7535385,62.796314,1.96
25,B13N2,40.97,41.908928,28.538727,36.196102,1.953412,69.954025,3.92
26,B50Fe,39.32,38.276577,36.240456,43.745907,1.9146559,72.87157,0.49
27,B6O,54.0,42.03214,30.650688,41.048084,2.652397,112.313614,0.25
28,B6O,53.0,42.598213,31.267841,41.21031,2.5363445,107.39947,0.49
29,B6O,45.0,40.687977,29.175817,38.849064,2.467665,104.49129,0.98
30,BaB6,29.42,25.132954,22.832714,30.3042,1.9059911,68.25583,0.29
31,BaHfO3,5.1,7.774997,5.2124577,8.754038,0.9034643,38.25647,9.8
32,BaSnO3,5.0,8.081184,3.9875336,8.850819,1.240634,47.218372,9.8
33,BC2N,71.0,54.57677,32.38925,43.526745,2.8411973,121.60788,4.9
34,BC5,67.0,55.316204,26.667421,36.270687,2.4498127,82.15625,4.9
35,Be12Nb,4.9,7.629657,6.204144,16.705824,2.6790001,114.66558,0.98
36,Be12Ta,7.06,5.013311,5.8194027,19.70364,3.5418973,118.780106,0.98
37,Be2B,8.73,21.062986,14.65592,30.892572,4.142003,138.90509,0.98
38,BN,55.966,43.25634,26.199745,35.68163,2.4188478,86.62184,0.96
39,BN,53.756,43.013565,25.139366,34.340652,2.347267,84.05844,1.96
40,BN,51.306,42.68174,24.49055,34.213024,2.4802232,88.81976,2.94
41,CaB6,26.48,25.359053,25.9148,32.82153,1.7619206,74.60711,0.29
42,Cd2Gd,1.27,1.9305202,2.1805904,4.5321426,0.59988576,21.482628,0.98
43,Cd3Gd,2.75,2.9296849,1.7799028,4.7718844,0.7632606,25.5965,0.98
44,Cd45Gd11,3.97,2.1199915,1.5457991,2.4499052,0.2306393,9.766235,0.98
45,Cd6Gd,2.99,2.8443727,1.834624,3.2920492,0.3717921,14.150361,0.98
46,CdGd,1.47,2.6494524,2.144026,4.664028,0.6428577,27.515358,0.98
47,CdTe,0.59,1.2501245,0.014670427,4.014329,1.020321,34.21721,0.25
48,Ce0.5U0.5O2,6.1,11.172828,6.645305,11.632731,1.2723026,45.562683,0.02
49,Ce0.8Gd0.2O1.9,6.045,7.4557543,5.809355,8.784535,0.7589746,32.13817,9.8
50,Ce0.8Nd0.2O1.9,6.799,5.87883,5.26195,8.019223,0.703386,26.770784,9.8
51,CeAlO3,9.0,8.608156,6.9493937,10.469896,0.8980874,38.439606,1.96
52,CeB6,30.79,24.37333,22.171865,29.758207,1.9352913,64.901405,0.29
53,CeB6,18.65,23.538366,19.90451,25.040241,1.3101354,43.936344,1.96
54,CeC2,0.98,4.0148945,2.155004,5.8572345,0.9444465,31.6727,2.942
55,CeGaO3,7.2,9.579451,6.2651205,9.080549,0.7182216,25.720377,1.96
56,CeMn2Si2,6.8,6.87965,5.356653,7.3586197,0.5107057,21.625423,0.49
57,CeRh3,2.0,4.5494685,3.4676542,4.95933,0.38052955,14.482907,2.942
58,CeRh3B,5.5,4.227576,4.6905646,6.3074665,0.41247496,17.654602,2.942
59,Co0.7Pt0.3,0.96,0.4015737,0.6074219,3.4992287,0.7377058,24.739502,9.8
60,Co2B,11.28,13.742911,9.314331,17.99907,2.2154944,79.33951,0.49
61,Co3B,11.28,12.045629,9.745318,16.71175,1.7771509,75.25202,0.49
62,CoB,11.28,19.566002,18.365707,20.89307,0.6447354,24.53855,0.49
63,CoB2,25.25,28.884447,22.533009,29.542383,1.7881057,76.533844,0.49
64,CoB50,37.07,39.11483,34.95442,40.4763,1.4086431,47.239872,0.49
65,Cr0.05W0.95B4,50.92855526,51.414787,42.445686,52.194508,2.4869442,89.060455,0.49
66,Cr0.05W0.95B4,46.45652707,42.534855,37.555637,44.907444,1.8754609,67.162506,0.98
67,Cr0.05W0.95B4,37.69876855,37.225605,33.989258,39.554295,1.4196522,50.839447,1.96
68,Cr0.05W0.95B4,35.6180058,34.39308,32.483715,37.03886,1.1620269,41.613575,2.94
69,Cr0.05W0.95B4,31.92237464,31.732794,30.889318,35.147343,1.0862306,38.899223,4.9
70,Cr0.2Pt0.8,1.11,1.1431634,0.7313314,2.2375643,0.3842431,13.760206,9.8
71,Cr0.2Re0.5Fe0.3,14.6,11.08066,8.662143,21.581491,3.295752,139.55597,0.49
72,Cr0.3W0.7B4,42.12417551,45.083366,40.540375,47.817924,1.8565178,79.46199,0.49
73,Cr0.3W0.7B4,39.73289136,38.084732,35.51752,40.564144,1.2874038,55.102985,0.98
74,Cr0.3W0.7B4,34.2049445,34.56325,32.0001,35.405743,0.8687866,37.185482,1.96
75,Cr0.3W0.7B4,31.44100848,32.42302,30.596083,33.24905,0.6767774,28.967178,2.94
76,Cr0.3W0.7B4,27.34159474,30.220882,28.95912,31.611908,0.67673165,28.96522,4.9
77,Cr0.43Re0.43Co0.14,6.4,13.849212,9.633994,11.895235,0.5768472,21.954733,0.5
78,Cr0.4Fe0.4Co0.4Ni0.4Al0.4,7.26,3.82458,4.03252,8.310745,1.091384,46.71302,1.96
79,Cr0.5W0.5B4,44.50309343,40.057766,39.09248,45.956432,1.7510083,74.145035,0.49
80,Cr0.5W0.5B4,38.81984845,34.253548,34.124374,39.478233,1.3657804,57.83287,0.98
81,Cr0.5W0.5B4,34.53413684,30.51149,30.781487,34.366634,0.9145785,38.727093,1.96
82,Cr0.5W0.5B4,32.88819384,28.74464,29.445997,32.09254,0.67513865,28.588203,2.94
83,Cr0.5W0.5B4,27.20494886,26.465603,27.57688,30.396357,0.7192543,30.456245,4.9
84,Cr0.67Mo2Ni0.33B2,21.96,12.38882,12.222004,15.728715,0.8945691,32.03559,1.0
85,Cr11Ge19,8.38,4.6646647,5.9174004,8.342512,0.618651,26.196278,0.98
86,Cr11Ge8,8.14,6.957898,5.899651,7.6122813,0.43689546,16.628187,0.98
87,Cr2.4W0.6B4,16.8,23.858715,23.549147,26.516935,0.75708896,32.404644,0.98
88,Cr2.55Mo0.45B4,21.5,21.017931,19.816515,22.23651,0.6173455,22.107883,0.98
89,Cr2.58Ta0.42B4,22.2,22.39762,22.39379,26.090273,0.94298047,39.92975,0.98
90,Cr2.67V0.33B4,21.8,21.29896,16.49264,22.431793,1.5150902,57.664146,0.98
91,Cr2.79Nb0.21B4,21.6,20.651144,17.945358,24.019611,1.5495543,66.323456,0.98
92,Cr2.91Ti0.09B4,22.1,20.380466,17.343199,20.620928,0.83615535,28.041079,0.98
93,Cr28.58Al112.28,5.96,4.6518083,3.5447211,11.185823,1.9492607,83.43154,0.49
94,Cr2Al,5.79,6.8396244,5.562599,8.707913,0.80237603,33.975967,0.49
95,Cr2B,13.24,14.721597,10.751605,16.091934,1.3623289,51.850067,0.49
96,Cr2B3,20.69,17.396646,15.842963,23.838678,2.0397232,87.30348,0.98
97,Cr3B4,23.89,20.496616,14.58441,20.817642,1.5901103,53.32551,0.49
98,Cr3B4,14.71,19.9912,14.21012,20.498356,1.6041417,53.796062,0.98
99,Cr3C2,10.75,12.208144,11.4257345,23.372643,3.0476806,102.20619,0.49
100,Cr4Al9,6.25,5.5796747,3.6663961,8.074304,1.1244662,37.709793,0.49
101,Cr4B,12.16,11.68116,8.792048,10.222298,0.3648595,13.066056,0.49
102,Cr5Al8,7.85,5.5072803,3.9391775,5.569665,0.41594067,15.83065,0.49
103,Cr5B3,14.91,14.401345,10.275856,15.732319,1.3919548,59.577934,0.49
104,Cr5Ge3,7.02,8.761779,6.551935,9.309787,0.70353353,23.59351,0.98
105,Cr7Al45,3.03,7.4465437,5.681898,10.667208,1.2717626,45.543343,0.49
106,CrB,27.5,19.54303,13.65598,22.459324,2.245751,75.31289,0.98
107,CrB,23.0,17.696411,13.40159,21.93683,2.1773572,73.01926,1.96
108,CrB,21.5,17.053423,13.147579,21.065321,2.0198321,67.73654,2.94
109,CrB2,20.59,28.824633,23.796188,28.065523,1.089116,46.11774,0.49
110,CrB4,26.1,34.776848,30.927095,35.28463,1.1116159,42.307964,0.98
111,CrB50,40.31,38.98621,35.715443,44.19939,2.1642723,92.634384,0.49
112,CrGe,6.24,6.9405513,6.221071,9.434757,0.81981796,27.493193,0.98
113,Cu0.5Pt0.5,1.25,-0.14954528,-0.6836737,0.84843683,0.3908445,13.99661,9.8
114,Cu10Zr7,5.49,4.3854957,3.9323425,5.9057326,0.5034158,21.316738,0.49
115,Cu2.5LaNi2.5,6.12,4.8008,3.7546794,5.4693456,0.43741482,18.521978,0.98
116,Cu4Y0.1Yb0.9In,6.32,5.3755903,4.038187,5.565925,0.3897291,14.833041,0.98
117,Cu4YbIn,5.58,5.189745,3.7582674,5.819193,0.5257463,22.262304,0.98
118,Cu4YIn,6.9,5.448839,4.121456,6.3334184,0.56427604,20.207401,0.98
119,Cu51Zr14,5.05,4.7794223,4.0075054,6.252546,0.5727144,19.206394,0.49
120,Cu5Gd,4.41,6.1886334,3.9961276,5.477024,0.3777797,13.528744,0.98
121,Cu5Nd,3.92,4.2380567,3.3421752,3.3888695,0.011911806,0.50439584,0.98
122,Cu5Zr,4.61,4.288859,3.4799728,6.18365,0.68971354,26.250412,0.49
123,Cu6Gd,4.81,5.2828593,3.7760065,6.7033343,0.7467673,31.962858,0.98
124,CuEu2,1.27,3.6676347,3.1817975,5.6781254,0.63681835,21.356167,0.98
125,CuZr,4.24,5.9278054,4.0596657,6.115762,0.52451444,18.783491,0.49
126,CuZr2,4.41,3.5126796,4.3191004,6.2972,0.5046173,21.367613,0.49
127,DyB12,30.4,32.548355,31.09143,35.71975,1.1806935,44.937046,0.49
128,DyC2,5.71,6.7468843,5.5886607,9.6434145,1.0343759,44.272976,1.72
129,DyMn2Si2,5.5,5.933014,5.730553,7.8915987,0.5512871,23.595987,0.49
130,ErB12,34.32,32.998302,31.125517,36.10827,1.2711102,42.627605,0.49
131,ErC2,4.47,5.0714536,4.777805,8.864302,1.0424737,44.14271,1.72
132,ErPd2Ge,7.45,5.96592,4.9205503,5.738645,0.20869763,7.943006,0.98
133,ErRh3B,4.9,10.191558,8.175852,10.799172,0.6692144,28.643469,0.98
134,ErRh4B4,11.1,14.245644,8.095937,13.100006,1.2765483,42.809975,0.98
135,EuB6,26.09,22.126757,20.266273,24.633171,1.1140045,39.893837,0.98
136,Fe0.5Pt0.5,1.11,0.960621,0.6764039,4.1885133,0.8959462,37.93812,9.8
137,Fe0.85Pt0.15,0.84,1.6969881,0.98167676,3.3812778,0.6121431,23.29809,9.8
138,Fe0.9Ru0.1,0.8,2.5003343,2.2938976,6.321069,1.0273396,43.97181,9.8
139,GaN,11.0,11.484445,11.402293,15.840615,1.132225,37.96999,0.49
140,GaP,9.45,4.7917714,6.7526536,8.089148,0.34094232,12.209554,0.49
141,Gd0.2Nd0.8B6,22.74,21.01074,18.374134,22.624521,1.0842824,38.829453,5.0
142,Gd0.4Nd0.6B6,22.41,20.756615,18.672413,23.816973,1.3123877,44.01188,5.0
143,Gd0.8Nd0.2B6,22.65,20.440699,18.334166,24.115618,1.4748602,63.126423,5.0
144,Gd2Co17,7.01,5.299226,4.8254256,6.290743,0.3738054,14.226987,0.98
145,GdC2,4.63,5.0672913,4.2607093,8.26936,1.0226148,38.920593,1.72
146,GdCo2,5.88,6.192268,4.5844526,5.982783,0.35671687,13.5766,0.98
147,GdCo3,6.28,6.983463,4.413371,6.7185187,0.58804786,21.058699,0.98
148,GdCo5,6.86,6.2122912,4.702209,7.324384,0.66892225,28.324974,0.98
149,GdMn2Si2,6.8,6.692249,5.6014023,8.683712,0.78630346,26.369259,0.49
150,GdRh3B,6.8,5.703618,5.783036,7.6296644,0.4710786,20.162933,2.94
151,Hf0.04W0.96B4,51.33958492,48.633327,41.75922,50.558483,2.24471,80.38576,0.49
152,Hf0.04W0.96B4,39.9514797,40.716084,37.12123,43.457283,1.6163398,57.883068,0.98
153,Hf0.04W0.96B4,34.87300034,36.55907,33.6324,38.339615,1.20082,43.002804,1.96
154,Hf0.04W0.96B4,33.45718185,34.140022,32.12913,35.8123,0.93958426,33.64764,2.94
155,Hf0.04W0.96B4,31.08725252,32.098446,30.803314,33.981922,0.81086934,29.038204,4.9
156,Hf0.12V2.91Ge0.97,10.2,8.69722,6.7749157,11.798612,1.281555,42.977882,0.49
157,Hf0.1Pt0.9,0.7,1.4303918,0.772298,5.1725383,1.1225103,40.19844,9.8
158,Hf0.1W0.9B4,42.28536669,49.53045,42.495728,50.42575,2.022965,76.9938,0.49
159,Hf0.1W0.9B4,37.3915316,41.055218,37.51338,43.466225,1.5185833,57.797092,0.98
160,Hf0.1W0.9B4,33.17491021,37.159313,33.74405,38.04192,1.0963955,41.728676,1.96
161,Hf0.1W0.9B4,31.3589137,35.252594,32.343422,36.07604,0.952198,36.24054,2.94
162,Hf0.1W0.9B4,29.01976303,33.56412,30.979395,34.244217,0.83286273,31.698652,4.9
163,Hf0.20Zr0.20Ti0.20Ta0.20Nb0.20,3.826,3.7054982,3.0496097,7.37156,1.1025383,41.96247,4.9
164,Hf0.3W0.7B4,44.60681477,40.818325,38.778034,43.777046,1.2752582,53.999783,0.49
165,Hf0.3W0.7B4,38.3895526,35.313652,34.21587,36.568523,0.6001667,25.413576,0.98
166,Hf0.3W0.7B4,34.97312103,32.28851,30.74316,33.179157,0.6214278,26.31386,1.96
167,Hf0.3W0.7B4,32.63388725,30.509228,29.430136,31.442503,0.513359,21.737774,2.94
168,Hf0.3W0.7B4,31.15653914,28.628077,27.91857,29.524544,0.40968728,17.34788,4.9
169,Hf0.4V4.75Ge2.85,9.8,8.5897045,6.5926127,12.625506,1.5390035,51.611603,0.49
170,Hf0.5Nb0.5Cr2,12.45,4.1134653,3.1720586,7.6096945,1.1320499,48.453583,1.96
171,Hf0.5W0.5B4,45.38932972,40.08456,38.00759,43.387627,1.372458,58.11563,0.49
172,Hf0.5W0.5B4,39.47979877,35.10986,33.54211,36.424873,0.7353987,31.139868,0.98
173,Hf0.5W0.5B4,35.47857261,32.179886,30.106909,32.9903,0.73555875,31.146645,1.96
174,Hf0.5W0.5B4,33.75496749,30.480158,28.905205,31.239374,0.59545135,25.21391,2.94
175,Hf0.5W0.5B4,31.90824773,28.694817,27.335354,29.522938,0.5580571,23.63048,4.9
176,Hf2Ge,8.4,7.754383,5.6057568,9.243828,0.9280793,33.235634,0.98
177,Hf3Ge,9.11,6.795153,5.687128,10.712671,1.2820263,54.286373,0.98
178,Hf3Ge2,5.7,7.674659,6.584705,10.238639,0.932126,35.4766,0.98
179,Hf4.6V0.4Ge3,6.9,7.8171124,6.7589498,12.778603,1.5356257,65.02483,0.2
180,Hf5Ge3,7.72,7.54262,6.5569687,10.248061,0.9416052,40.30224,0.98
181,HfB2,28.44,30.081825,29.030298,33.022446,1.018405,38.760365,0.29
182,HfC,15.0,19.129513,11.000152,18.334452,1.8709949,67.00257,0.98
183,HfCr2,2.702,4.616692,3.4449904,6.190713,0.7004394,23.489746,4.9
184,HfGe,5.7,7.5983753,6.35245,7.99104,0.41800773,17.891413,0.98
185,HfGe2,5.8,5.6686225,5.9501443,6.7787433,0.2113773,8.950602,0.98
186,HfN,19.5,19.950294,15.804997,19.846767,1.0310638,44.131214,0.49
187,HfN0.75,8.83,17.75217,14.547548,14.273368,1e-04,0.004280163,0.49
188,HfO2,11.4,14.423698,12.07412,17.280485,1.3281544,56.23963,0.49
189,HfV16Ge31,7.2,8.275733,7.2658844,11.058031,0.96738434,40.96311,0.98
190,HfW2,12.4,7.9491534,6.4283595,12.844751,1.6368346,62.29772,0.98
191,HfW2,9.9,6.2459188,5.835138,10.20162,1.1138985,42.39484,1.96
192,HgTe,0.25,1.4938952,-0.37459666,5.4339614,1.4817749,56.396168,0.25
193,HoB12,28.44,32.61216,32.32168,35.358192,0.77462095,33.15504,0.49
194,HoC2,5.61,5.328704,4.3298535,9.107646,1.2188246,40.874172,1.72
195,HoMn2Si2,5.5,5.618566,5.7779465,7.5111856,0.44215283,15.8340225,0.49
196,HoPd3,3.89,3.298388,3.2718256,6.0151315,0.6998229,29.633438,0.98
197,InBi0.024Sb0.976,4.36,3.414264,2.3362195,4.501557,0.55238193,21.023588,0.98
198,InN,9.8,10.465899,7.606184,10.7841215,0.81069833,34.69921,0.02
199,Ir0.5Pt0.5,1.09,0.8428699,0.14969504,5.769509,1.4336259,48.07769,9.8
200,IrB1.35,37.9,24.362988,18.481644,26.468052,2.037349,68.32398,0.98
201,IrB1.35,29.0,19.602983,15.9113245,21.522667,1.4314649,48.00522,1.96
202,IrB1.35,22.2,18.431849,15.5497875,20.818554,1.344073,45.07447,2.94
203,IrB1.35,21.3,16.539967,14.529863,20.526384,1.5297247,51.300434,4.9
204,IrB1.35,49.8,26.107512,20.581385,28.081932,1.913405,64.16743,0.49
205,IrB1.35,18.2,16.516808,14.529863,20.526384,1.5297247,51.300434,9.81
206,La0.5Ce0.5O1.75,7.378,5.7854667,4.6997566,6.366273,0.4251317,15.224476,9.8
207,La3Te4,4.315,4.0912013,4.1514626,5.134938,0.25088653,10.623589,0.49
208,LaB6,27.16,27.37396,25.728853,32.09385,1.6237234,61.79871,0.29
209,LaC2,2.4,1.0764117,2.1531036,7.660064,1.4048369,60.12931,2.942
210,LaCo0.75Ni3.95Al0.3,7.3,5.3202085,4.7260714,6.515608,0.4565144,15.309543,0.98
211,LaCo2.5Ni2.5,4.78,6.520364,4.40989,6.3709435,0.5002687,17.915222,0.98
212,LaMnNi4,6.01,4.9979453,4.1115947,7.4916453,0.8622578,36.511612,0.49
213,LaNi3.5Al1.5,5.38,6.650389,4.9141045,7.8989706,0.7614454,28.980516,0.49
214,LaRh3B,4.2,5.0564303,4.733356,6.2797933,0.3944993,13.229821,2.94
215,Lu2Fe14C,8.05,7.0158625,5.0029507,8.0630045,0.78062594,27.95515,0.98
216,LuAl3,4.33,5.266783,3.7228549,4.9860206,0.32223615,13.644831,0.98
217,LuC2,5.88,13.573297,9.513247,15.764622,1.5947385,57.109497,1.72
218,LuRh3B,7.7,3.8661118,5.0570817,7.234705,0.5555161,18.629639,2.94
219,Mg2B25C4,32.0,31.39605,28.842123,35.870007,1.7928274,76.73594,2.0
220,MgB2,5.2,14.462569,13.55901,16.777063,0.8209321,31.244574,0.98
221,MgCr0.2Al1.8O4,16.24,13.379201,9.603531,14.600202,1.2746608,45.647133,2.45
222,MgLaAl11O19,14.4,14.350645,9.673668,15.855928,1.5771072,66.781334,3.92
223,Mn0.04W0.96B4,53.68335825,53.117817,42.434967,52.430176,2.549798,91.311325,0.49
224,Mn0.04W0.96B4,44.24763328,44.269238,37.588356,45.185333,1.9380044,69.40226,0.98
225,Mn0.04W0.96B4,36.43124066,38.35035,34.008286,39.761166,1.4675714,52.555492,1.96
226,Mn0.04W0.96B4,34.2202292,35.543938,32.479595,37.175842,1.1980222,42.902615,2.94
227,Mn0.04W0.96B4,31.69780767,32.901665,30.936438,35.240086,1.0978694,39.31602,4.9
228,Mn0.33Pt0.67,1.13,2.026103,1.1356133,2.8113976,0.42749596,16.270443,9.8
229,Mn0.3W0.7B4,47.17488789,43.227722,39.06585,44.852978,1.4763082,49.50907,0.49
230,Mn0.3W0.7B4,39.57648231,36.622227,34.1399,38.502453,1.1128961,37.32178,0.98
231,Mn0.3W0.7B4,33.84653712,33.0769,30.900484,34.326923,0.8740916,29.3133,1.96
232,Mn0.3W0.7B4,32.38290982,30.80254,29.236631,32.206867,0.7577132,25.410463,2.94
233,Mn0.3W0.7B4,30.04733433,28.601292,27.516441,30.20952,0.68700993,23.03938,4.9
234,Mn0.5W0.5B4,41.00896861,39.74772,38.025837,45.612984,1.9354966,81.95705,0.49
235,Mn0.5W0.5B4,32.2894868,34.057835,33.366306,39.1104,1.4653302,62.048233,0.98
236,Mn0.5W0.5B4,30.10961634,30.367401,30.021477,34.527428,1.1494772,48.67369,1.96
237,Mn0.5W0.5B4,28.9573991,28.778965,28.797205,32.389072,0.9162927,38.79968,2.94
238,Mn0.5W0.5B4,26.71524664,26.621624,26.957409,30.694487,0.9533361,40.36825,4.9
239,Mn2B,17.45,13.9130945,9.437384,11.66548,0.5683918,24.328096,0.49
240,Mn5Si3,8.3,8.165861,7.104142,8.751723,0.4203013,14.09511,0.98
241,MnB,18.0,14.5886965,12.048834,18.372171,1.6130962,57.76691,0.49
242,MnB2,12.4,17.1607,18.84306,27.209663,2.1343377,90.376816,0.49
243,MnB50,41.29,38.53489,35.930252,43.856525,2.0220084,76.95739,0.49
244,MnSi,11.2,9.7652235,7.727681,10.071533,0.59792143,25.592012,0.98
245,Mo0.03W0.97B4,50.31496063,47.702976,41.38186,50.440594,2.3109016,98.91036,0.49
246,Mo0.03W0.97B4,45.07874016,41.061424,36.354733,42.833412,1.6527244,70.7393,0.98
247,Mo0.03W0.97B4,40.31496063,35.935814,32.67739,37.665848,1.2725655,54.46788,1.96
248,Mo0.03W0.97B4,36.33858268,33.17808,31.305368,35.497112,1.0693223,45.76874,2.94
249,Mo0.03W0.97B4,33.42519685,30.8819,29.58879,33.655483,1.0374215,44.40333,4.9
250,Mo0.1W0.9B4,43.66141732,50.280502,42.472958,51.58515,2.3245392,77.95512,0.49
251,Mo0.1W0.9B4,38.11023622,41.487263,37.642662,44.460217,1.739172,58.324398,0.98
252,Mo0.1W0.9B4,34.17322835,36.958176,34.08667,39.062683,1.2693911,42.569954,1.96
253,Mo0.1W0.9B4,31.92913386,34.657017,32.422924,36.55057,1.0529712,35.312157,2.94
254,Mo0.1W0.9B4,29.60629921,31.927868,30.730288,34.6167,0.99143153,33.24838,4.9
255,Mo0.2Pt0.8,1.06,1.3524654,1.1517799,4.695804,0.9040878,30.319242,9.8
256,Mo0.5W0.5B4,39.6,43.42109,38.722652,44.531403,1.481824,49.69405,0.49
257,Mo0.5W0.5B4,33.0,36.794304,33.937763,38.85609,1.2546753,42.07645,0.98
258,Mo0.5W0.5B4,30.0,33.214867,30.464708,34.633923,1.063575,35.667763,1.96
259,Mo0.5W0.5B4,26.0,28.787977,27.177458,30.627058,0.88000005,29.511442,4.9
260,Mo0.65Os0.35,14.06,12.746001,8.617044,15.911743,1.8608925,62.406387,0.98
261,Mo0.6Ru0.4,10.0,12.411069,8.451427,16.011356,1.9285532,69.063805,0.49
262,Mo2B,24.52,15.929256,11.0154295,20.22707,2.349908,89.43721,0.49
263,Mo3.2Pt0.8,13.53,11.121451,6.5079303,13.150018,1.6944101,72.52351,0.98
264,Mo3Fe3N,20.3,14.912664,10.784716,14.215871,0.8752947,29.353645,0.98
265,Mo3Ni2N,20.5,15.376223,11.187384,13.167359,0.50509584,18.088087,0.98
266,Mo3Os,12.07,12.091157,8.742901,14.866939,1.5622545,66.15241,0.98
267,Mo3Pd2N,17.1,12.923694,11.947261,14.7641945,0.7186055,27.350037,0.49
268,Mo3Pt2N,19.4,15.890268,11.320725,15.566066,1.0829949,46.35395,0.98
269,MoB,23.78,21.810625,17.146128,24.862953,1.9685779,66.01769,0.49
270,MoB2,23.04,29.294264,26.659714,34.059284,1.8876455,67.59885,0.49
271,MoFe2,4.8,6.2643137,5.13631,11.595371,1.6477196,69.77136,0.5
272,MoPt,12.75,10.584029,5.2750626,9.545216,1.0893247,41.459564,0.98
273,Nb,0.53,8.192221,6.617818,12.950347,1.6154411,57.850883,0.98
274,Nb0.07Fe0.81B0.12,5.673,9.117342,8.657999,9.54714,0.2268217,7.6066313,1.0
275,Nb0.07Pt0.93,1.16,1.9991555,1.3023885,5.5956206,1.0952122,39.220863,9.8
276,Nb0.67Al0.33,12.26,5.2252226,4.2985215,8.41242,1.049464,35.19454,0.98
277,Nb0.95Al0.05,4.41,7.995277,6.551953,13.212728,1.6991771,60.84957,0.98
278,Nb2Al,3.7265,10.789712,6.456025,10.040666,0.9144491,38.72161,0.98
279,Nb3B2,10.46,14.098605,13.601432,20.561623,1.7755588,63.584892,0.49
280,Nb3B2,5.08,8.822274,11.505124,15.083014,0.9127269,32.685844,1.96
281,Nb3Ga,9.81,7.6581554,5.818039,8.357473,0.64781487,24.655754,0.49
282,Nb3Ge,9.11,8.97186,7.4470425,10.391305,0.75108737,32.147766,0.98
283,Nb3Si,7.12,8.284962,7.2986736,11.611737,1.1002713,36.8984,0.49
284,Nb3Sn,6.8,8.497786,7.634064,8.4220705,0.20102201,7.198839,0.98
285,Nb3Sn0.5Ge0.5,9.1,7.295158,6.855216,8.463858,0.41036776,17.376694,0.98
286,Nb5Ga3,10.42,8.66082,5.137386,8.599381,0.88316214,33.61304,0.98
287,Nb5GaSn2,9.65,9.07122,6.0675473,9.917748,0.9821941,42.039513,0.98
288,Nb5Ge3,10.42,8.094479,7.1186724,10.570304,0.88051826,29.528822,0.98
289,NbB,21.53,24.722385,22.578978,24.7771,0.5607454,23.744314,0.49
290,NbB,16.58,19.01828,17.81371,19.49867,0.42983705,18.201105,1.96
291,NbCr2,2.704,5.6021895,3.693547,8.351316,1.1882064,42.551098,4.9
292,NbGe2,7.8,9.386677,6.9098516,9.312418,0.6128996,25.952742,0.98
293,NbN,20.0,18.235748,16.67385,20.195366,0.8983461,34.19094,0.49
294,NdB6,24.91,28.77399,21.764547,24.092293,0.5938126,25.416147,0.69
295,NdC2,2.35,2.8879657,1.7852826,3.8417675,0.5246135,17.593296,1.72
296,NdFeRu,5.3,4.290555,2.8814607,4.991354,0.5382381,19.274952,49.03
297,NdMn2Si2,6.3,6.640973,5.301809,5.4243283,0.031254973,1.3234668,0.49
298,NdPd2Ge,4.61,5.625093,4.4252663,5.5098233,0.27667272,10.530129,0.98
299,NdRh3B,4.9,9.264216,6.7860293,7.3998227,0.15657994,6.701877,0.98
300,NdRuCo,5.49,4.042522,2.8576434,4.9584885,0.53592986,17.972797,49.03
301,NdRuNi,4.9,4.2384806,2.8332446,4.245603,0.36029553,15.421237,49.03
302,Ni0.05Ga0.95Sb,5.07,4.6643324,2.7223413,3.0734673,0.089572944,3.409135,1.96
303,Ni2B,14.02,10.232728,8.802703,13.519396,1.203238,50.950146,0.5
304,Ni3B,11.67,10.204313,6.8018084,11.09385,1.0949086,39.20999,0.49
305,NiB50,39.13,38.547672,34.881756,42.038963,1.8258182,78.147995,0.49
306,Os0.3Ru0.7B2,23.5,27.001799,22.914492,28.44443,1.4106984,50.518803,0.49
307,Os0.3Ru0.7B2,15.0,18.144047,16.343185,21.526731,1.3223331,47.354336,1.96
308,Os0.5Ru0.5B2,22.0,30.202513,24.5127,30.3444,1.4876789,62.994568,0.49
309,Os0.5Ru0.5B2,15.5,18.399967,17.58418,23.225595,1.4391364,60.939075,1.96
310,Os0.8Ru0.2B2,23.0,28.600866,26.402912,32.744076,1.6176437,69.23779,0.49
311,Os0.8Ru0.2B2,16.5,16.960966,18.869576,24.6441,1.473093,63.050785,1.96
312,Os2Si3,19.61,12.437088,11.25313,19.383585,2.0740957,69.55631,0.98
313,OsSi,14.22,17.90385,14.464967,18.92872,1.1387126,40.778664,0.98
314,Pd20Te7,5.05,2.509801,1.8300868,5.625256,0.96815544,40.995766,0.98
315,Pd3.5Te,2.54,3.6817358,1.8576275,7.846651,1.5278121,58.14834,0.98
316,Pd3Te2,2.7,2.6834412,1.7035087,4.6703234,0.7568404,32.394005,0.98
317,Pd9Te4,1.73,3.565869,2.5912287,6.3295407,0.953651,31.98138,0.98
318,Pr0.03Nd0.65Fe3NiSb12,1.86,3.4587681,3.8261168,3.7895508,1e-04,0.00358112,0.49
319,PrB6,24.22,23.67204,21.31091,25.518156,1.0732772,45.447063,0.98
320,PrC2,1.37,3.8583605,3.0867982,5.409869,0.59262013,22.555048,1.72
321,PrMn2Si2,6.5,6.291194,5.543029,6.478479,0.23863521,9.082426,0.49
322,Pt0.5Pd0.5,0.74,1.4933006,0.39527676,2.8650892,0.6300542,26.967346,9.8
323,Pt0.915Sn0.085,1.4,0.9879731,-0.13819695,3.3825257,0.89814353,32.163597,9.8
324,Pt0.91Al0.09,0.59,1.6445749,1.0741787,2.3731132,0.33136082,14.031207,9.8
325,Pt0.96Ge0.04,1.21,1.4130908,0.46339852,2.7871306,0.5927888,22.561468,9.8
326,Re0.25Pt0.75,0.85,1.3679177,0.9197729,3.6255639,0.6902528,29.543945,9.8
327,Re0.6W0.4B2,48.17,30.453505,27.86769,36.133602,2.1086512,70.71516,0.49
328,Re0.6W0.4B2,38.03,28.23391,25.180319,31.328213,1.5683403,52.595436,0.98
329,Re0.6W0.4B2,34.76,24.348225,22.543226,26.598171,1.0344248,34.69019,1.96
330,Re0.6W0.4B2,32.52,22.608284,21.6634,25.180637,0.8972542,30.090075,2.94
331,Re0.6W0.4B2,30.31,20.400894,20.086832,24.212385,1.052437,35.29424,4.9
332,Re0.9Si0.1,10.79,13.88251,9.925009,14.214979,1.0943801,36.700836,0.98
333,Re2Si,12.75,16.32331,13.460628,17.877861,1.1268452,40.35368,0.98
334,Re3B,16.57,14.937223,14.039546,18.85139,1.2275114,51.977985,0.98
335,Re7B3,16.18,18.39426,16.069221,23.70322,1.9474486,74.11965,0.98
336,ReB2,40.45,27.839478,24.590939,33.431904,2.2553482,75.63474,0.49
337,ReB2,35.08,26.279093,22.282625,29.383709,1.8115009,60.750004,0.98
338,ReB2,31.73,22.090193,19.686426,24.63721,1.2629553,42.354126,1.96
339,ReB2,30.3,20.607311,19.056438,23.36328,1.0986838,36.84516,2.93
340,ReB2,29.31,18.7717,17.739704,22.874035,1.3097782,43.924366,4.9
341,ReSi,17.16,11.936242,12.092801,19.959013,2.0066867,85.889465,0.98
342,ReSi2,22.56,12.357702,13.534191,18.15335,1.178357,39.51706,0.98
343,Rh0.5Pt0.5,0.71,0.7518818,-0.25589025,4.1869392,1.1333749,40.587517,9.8
344,Rh20Si13,11.08,8.119589,6.6309547,11.088325,1.1370841,48.148914,0.98
345,Rh2Si,2.06,12.108383,9.143857,12.880915,0.95333105,36.28366,0.98
346,Rh3Si2,9.22,10.866229,9.444746,12.236882,0.7122796,27.109274,0.98
347,Rh3Si4,10.2,11.299377,8.630873,14.343114,1.4572043,48.86841,0.98
348,Rh4Si5,11.38,10.892392,8.175074,12.618952,1.1336423,48.52174,0.98
349,Rh5Si3,10.79,7.1425996,6.5189767,10.996964,1.1423438,48.371628,0.98
350,Rh7B3,7.62,14.141011,9.85501,14.170323,1.1008452,41.898033,0.49
351,RhB1.1,11.89,19.133966,15.428698,22.944633,1.9173305,82.06487,0.49
352,RhSi,11.03,11.018169,7.1629624,9.047294,0.48069674,16.120516,0.98
353,Ru0.5Ir0.5Al,2.765,5.8663282,5.2561626,5.329965,0.01882716,0.6742232,1.96
354,Ru0.5Pt0.5,1.68,2.4808733,2.4749846,2.6325786,0.040202543,1.7023444,9.8
355,Ru0.5Rh0.5,4.81,8.400484,4.4819083,9.667099,1.3227527,50.343803,1.0
356,Ru2Ge3,10.79,6.301071,6.308757,8.986452,0.6830855,29.237175,0.98
357,Ru2Si3,15.2,12.926187,9.459302,16.233274,1.7280542,57.951557,0.2
358,RuB2,24.2,19.110195,16.523317,27.055613,2.68681,102.25965,0.25
359,RuB2,20.6,20.21869,17.034365,27.522593,2.6755683,101.831795,0.49
360,RuB2,16.74,18.476486,16.587395,26.776712,2.5993156,98.92963,0.98
361,RuB2,14.4,15.467487,14.7232485,24.404219,2.4696352,93.99401,1.96
362,Sc0.021Pt0.979,1.18,1.0868113,1.4014723,5.519144,1.0504265,37.61703,9.8
363,Sc0.05Y0.95B12,41.5078742,40.939457,38.476562,40.85932,0.6078467,21.76772,0.49
364,Sc0.05Y0.95B12,35.03897864,34.71218,33.968987,35.94063,0.50297076,18.011986,0.98
365,Sc0.05Y0.95B12,32.31957769,31.768581,30.816313,33.04193,0.56775975,20.332157,1.96
366,Sc0.05Y0.95B12,30.09461328,30.056204,29.374844,31.728445,0.6004085,21.501348,2.94
367,Sc0.05Y0.95B12,28.85852194,28.311909,28.421345,30.23523,0.4627257,16.570763,4.9
368,Sc0.05Zr0.95B12,41.513473,41.43181,39.5244,43.58068,1.0347658,44.289665,0.49
369,Sc0.05Zr0.95B12,35.91240375,35.24018,34.683582,36.70681,0.5161295,22.091185,0.98
370,Sc0.05Zr0.95B12,33.54446204,32.633186,31.270317,33.60317,0.5951151,25.471899,1.96
371,Sc0.05Zr0.95B12,31.24480269,30.975777,29.95657,31.806149,0.47183132,20.19515,2.94
372,Sc0.05Zr0.95B12,28.85409231,29.061918,28.762348,30.198792,0.3664396,15.684214,4.9
373,Sc0.25Y0.75B12,42.66650803,41.17299,37.950577,42.998158,1.2876481,49.007725,0.49
374,Sc0.25Y0.75B12,35.84738659,35.03927,33.829678,37.298195,0.8848258,33.67636,0.98
375,Sc0.25Y0.75B12,33.56061761,32.14867,30.550154,33.78885,0.82619774,31.444983,1.96
376,Sc0.25Y0.75B12,30.9648258,30.564001,29.32127,32.02016,0.68849254,26.20394,2.94
377,Sc0.25Y0.75B12,29.97595272,28.899498,28.319025,30.298857,0.5050591,19.222486,4.9
378,Sc0.25Zr0.75B12,43.69269246,42.75556,39.1308,43.206367,1.039686,37.232403,0.49
379,Sc0.25Zr0.75B12,36.88488368,36.388733,34.37365,37.500957,0.7977826,28.569551,0.98
380,Sc0.25Zr0.75B12,34.26651024,33.84008,31.198576,34.64292,0.87865955,31.465853,1.96
381,Sc0.25Zr0.75B12,32.14900026,32.19303,29.766861,32.975254,0.8184676,29.310307,2.94
382,Sc0.25Zr0.75B12,30.44134999,30.249039,28.761232,31.191477,0.6199603,22.201523,4.9
383,Sc0.5Y0.5B12,45.14486766,42.34696,38.032864,43.510506,1.3973576,53.183254,0.49
384,Sc0.5Y0.5B12,37.52230439,36.15553,33.893764,37.83466,1.0053303,38.26275,0.98
385,Sc0.5Y0.5B12,35.79175897,33.470806,30.614239,34.351254,0.9533201,36.283245,1.96
386,Sc0.5Y0.5B12,32.8251573,31.886139,29.385355,32.572147,0.8129572,30.941051,2.94
387,Sc0.5Y0.5B12,31.19763704,30.064789,28.38311,30.843033,0.6275313,23.883762,4.9
388,Sc0.5Zr0.5B12,47.96499819,44.799496,39.52051,45.41184,1.5028895,63.63865,0.49
389,Sc0.5Zr0.5B12,39.63166486,38.03108,34.617123,38.181625,0.9093119,38.50408,0.98
390,Sc0.5Zr0.5B12,37.17264847,35.323368,31.27964,35.24788,1.0123059,42.865276,1.96
391,Sc0.5Zr0.5B12,34.07613295,33.46005,29.992025,33.350758,0.85681945,36.28133,2.94
392,Sc0.5Zr0.5B12,32.04972129,31.63795,28.826069,31.620907,0.7129688,30.190092,4.9
393,Sc0.8Y0.2B12,44.36941513,42.852684,38.644897,44.469055,1.4857545,63.592716,0.49
394,Sc0.8Y0.2B12,36.06700163,36.57829,34.105305,38.156376,1.0334365,44.23277,0.98
395,Sc0.8Y0.2B12,35.03692551,33.853714,30.73282,35.33573,1.174212,50.25819,1.96
396,Sc0.8Y0.2B12,32.00851927,31.890385,29.55459,33.375996,0.9748483,41.725098,2.94
397,Sc0.8Y0.2B12,30.54579364,30.189981,28.494516,31.642784,0.8031295,34.37525,4.9
398,Sc0.8Zr0.2B12,45.95154316,44.2717,39.131344,44.47284,1.3626264,48.797287,0.49
399,Sc0.8Zr0.2B12,38.43785832,37.458416,34.388996,38.308037,0.99975526,35.802433,0.98
400,Sc0.8Zr0.2B12,36.32037198,34.532906,31.197975,35.02391,0.9760039,34.95187,1.96
401,Sc0.8Zr0.2B12,33.47428819,32.995647,29.772438,33.192383,0.87243485,31.242939,2.94
402,Sc0.8Zr0.2B12,31.31126451,31.035507,28.816713,31.64973,0.72270846,25.881056,4.9
403,Sc2C3,5.83,5.625057,5.834352,9.524177,0.94128174,39.85782,1.72
404,Sc2ReB6,34.7401001,35.378098,33.003685,36.724,0.94905967,40.18717,0.49
405,Sc2ReB6,31.83707398,30.974247,29.157068,31.746021,0.6604472,27.966105,0.98
406,Sc2ReB6,24.10401302,25.909498,25.401535,27.982105,0.65830874,27.875555,1.96
407,Sc2ReB6,22.70255213,23.78229,24.225994,26.291592,0.52693814,22.312773,2.94
408,Sc2ReB6,20.92569993,21.74956,22.679903,24.83051,0.548624,23.231041,4.9
409,Sc3Al3C2O5,9.0,9.28286,9.517124,13.408072,0.9925888,37.777805,2.0
410,Sc5Si3,7.6,4.1564784,3.1958086,5.703537,0.6397266,27.381342,1.96
411,ScB12,41.67556428,44.588905,38.03247,44.05028,1.5351558,58.427837,0.49
412,ScB12,35.18608474,37.941715,34.08141,38.48271,1.1227812,42.73291,0.98
413,ScB12,33.94997585,35.204205,30.85075,35.20212,1.1100438,42.248127,1.96
414,ScB12,30.32412547,33.537994,29.619228,33.56262,1.0059668,38.286972,2.94
415,ScB12,28.44938694,31.642584,28.653442,31.83818,0.8124332,30.921106,4.9
416,ScB2,17.46,23.270607,18.178925,24.700119,1.6635699,55.78903,1.96
417,ScNi3B,4.6,5.657536,5.3908873,7.617321,0.5679678,20.339607,2.942
418,ScRh3B,9.75,4.51751,5.0533547,6.868092,0.4629432,19.602957,2.942
419,ScRh3B0.5C0.5,7.4,9.109434,6.1852117,9.312066,0.7976669,30.359102,2.942
420,ScRh3C,9.9,5.6246934,5.731938,10.578172,1.2362841,52.914978,2.94
421,ScRu2,5.88,5.4727335,4.8844132,8.77608,0.99277216,33.29334,0.98
422,ScSi,4.2,4.404433,3.614044,6.676154,0.7811505,33.434517,1.96
423,ScSi1.67,8.2,7.9795337,4.9856095,9.494427,1.1502085,48.704655,0.98
424,Si,11.27,12.049657,12.493165,20.575897,2.0619214,88.2536,0.49
425,Si2N2O,19.0,19.35421,16.464558,26.616552,2.5897946,92.74365,0.98
426,Si3N4,20.0,27.032618,24.894232,31.295359,1.6329405,54.76185,0.98
427,SiC,22.9,26.853214,16.348536,28.103872,2.9988103,107.39099,2.0
428,SiO2,11.0,19.600546,12.86095,19.679209,1.7393515,73.65144,0.98
429,Sm2O3,4.71,6.808901,4.9162774,8.630023,0.94738406,36.05732,0.98
430,SmB6,24.52,24.216206,20.576708,25.53333,1.2644446,54.120293,0.98
431,SmC2,6.37,3.4671197,4.1489415,6.0203075,0.47738928,16.009598,1.72
432,SmMn2Si2,6.5,6.7656384,5.7452407,7.665577,0.4898817,17.543251,0.49
433,SmPd2Ge,5.51,5.0510063,4.699428,5.7686906,0.27277103,11.55027,0.98
434,Sr2Cu2GdRuO8,2.8,7.753232,6.761065,9.61143,0.7271339,27.674627,20.0
435,SrB6,28.54,25.522066,22.383478,29.396465,1.7890273,76.57329,0.29
436,SrVO3,3.85,6.8413377,5.3588076,9.448967,1.043408,34.991447,9.8
437,Ta0.01W0.99B,35.0,36.513336,30.414684,36.67527,1.5970882,68.35798,0.49
438,Ta0.01W0.99B,29.0,30.08791,26.893274,31.472277,1.1681129,49.99714,0.98
439,Ta0.01W0.99B,18.5,20.020819,19.759233,24.258778,1.1478429,49.129547,4.9
440,Ta0.03W0.97B4,52.02308473,48.250206,41.876328,49.232857,1.8766656,62.93535,0.49
441,Ta0.03W0.97B4,44.69812278,40.68521,37.054077,41.70317,1.1859932,39.773148,0.98
442,Ta0.03W0.97B4,37.94393709,36.32687,33.48139,36.277763,0.7133601,23.92305,1.96
443,Ta0.03W0.97B4,34.26560122,34.077286,31.78388,33.93508,0.5487758,18.403597,2.94
444,Ta0.03W0.97B4,31.82394723,31.47106,30.080832,32.011013,0.49239323,16.512766,4.9
445,Ta0.04W0.96B4,48.28132927,50.22073,41.885586,50.768463,2.26604,96.99021,0.49
446,Ta0.04W0.96B4,41.24175545,43.090652,36.898277,42.839184,1.5155374,64.86747,0.98
447,Ta0.04W0.96B4,36.39015728,37.685474,33.232307,37.677673,1.1340219,48.537987,1.96
448,Ta0.04W0.96B4,33.50456621,35.02285,31.869843,35.458862,0.91556627,39.18773,2.94
449,Ta0.04W0.96B4,31.22146119,32.842884,30.276484,33.671917,0.86618197,37.074,4.9
450,Ta0.09Pt0.91,1.02,1.7450426,0.8571044,5.152509,1.0957665,39.240715,9.8
451,Ta0.1W0.9B,36.5,35.331173,29.332754,34.8653,1.4113635,47.331104,0.49
452,Ta0.1W0.9B,30.5,29.303288,26.362404,30.552301,1.0688514,35.844707,0.98
453,Ta0.1W0.9B,20.0,19.07287,19.83049,22.799332,0.75735754,25.398537,4.9
454,Ta0.1W0.9B4,44.12734652,49.13592,41.707005,50.6162,2.2727537,81.39004,0.49
455,Ta0.1W0.9B4,39.90994419,41.21311,37.003002,43.492325,1.6554394,59.283268,0.98
456,Ta0.1W0.9B4,35.40715373,37.284298,33.51271,38.35184,1.234472,44.207924,1.96
457,Ta0.1W0.9B4,33.02891933,34.906914,31.976114,35.857327,0.99010515,35.456852,2.94
458,Ta0.1W0.9B4,30.90436327,32.68479,30.612923,34.047802,0.8762447,31.379374,4.9
459,Ta0.25W0.75B,38.0,37.60749,30.25668,36.699776,1.643647,62.557,0.49
460,Ta0.25W0.75B,28.5,30.597126,26.925903,32.645466,1.459072,55.532097,0.98
461,Ta0.25W0.75B,21.0,20.483046,20.081766,23.65873,0.91249067,34.729282,4.9
462,Ta0.3W0.7B4,42.6369863,44.46617,40.78623,46.24982,1.3937736,46.74121,0.49
463,Ta0.3W0.7B4,36.92922374,36.802467,35.87087,39.007507,0.8001629,26.834045,0.98
464,Ta0.3W0.7B4,32.96549975,33.353374,32.34568,34.417023,0.5284037,17.720404,1.96
465,Ta0.3W0.7B4,30.87265348,31.536066,30.746752,32.380405,0.41674837,13.975961,2.94
466,Ta0.3W0.7B4,29.38229325,29.56976,29.241917,30.55343,0.33456987,11.220044,4.9
467,Ta0.5Nb0.5Cr2,10.44,6.391285,4.3021584,9.630865,1.3593639,57.561172,1.96
468,Ta0.5W0.5B4,40.86123795,43.3858,40.561005,46.832542,1.599882,68.47756,0.49
469,Ta0.5W0.5B4,33.78995434,36.652954,35.635014,39.679478,1.031751,44.16063,0.98
470,Ta0.5W0.5B4,31.91907661,33.062206,31.979927,35.412846,0.8757445,37.483295,1.96
471,Ta0.5W0.5B4,31.09462202,30.839193,30.613,33.442497,0.7218103,30.894657,2.94
472,Ta0.5W0.5B4,30.30187722,28.806932,29.142208,31.836273,0.68726146,29.415913,4.9
473,Ta3B2,27.16,20.897352,14.613774,27.515715,3.2913113,125.2669,0.49
474,Ta3B4,32.85,36.939327,29.915813,36.69277,1.728815,73.9961,0.49
475,TaB,30.69,33.2157,25.883652,31.250729,1.3691522,45.915516,0.49
476,TaB2,24.52,36.368908,32.982216,40.355778,1.8810107,67.361244,0.29
477,TaC,23.58,20.51027,14.268634,21.345852,1.8054128,76.44875,0.98
478,TaCr2,2.98,10.382684,5.497835,8.199078,0.68909246,26.226772,1.96
479,TaN,22.0,24.84992,16.980488,23.298183,1.611657,68.98155,0.1
480,TbB6,22.56,23.887201,22.378109,24.9026,0.6440026,21.597097,0.98
481,TbMn2Si2,5.5,6.44237,5.6078477,7.231508,0.414199,13.890465,0.49
482,TbPd2Ge,7.45,4.6517344,4.408757,5.363225,0.24348667,10.310247,0.98
483,ThB6,17.06,28.404184,28.571568,33.880432,1.3543022,48.499184,0.19
484,ThB66,22.65,29.921284,30.336864,35.779266,1.3883678,46.559925,0.98
485,ThC,5.88,6.7849574,4.2149773,8.521777,1.0986735,41.815376,1.96
486,ThC2,5.88,8.940556,5.692345,14.144279,2.1561053,92.28483,1.96
487,ThCo3Al2,5.6,6.3654346,4.882992,7.3107905,0.6193364,20.769897,0.98
488,ThFe3Al2,5.75,4.841961,4.8998275,7.296018,0.6112731,21.890423,0.98
489,ThMn3Al2,5.51,5.9051857,4.9941897,9.141902,1.0580899,44.803963,0.98
490,ThPt5,3.85,5.542104,3.2223349,6.534921,0.84504753,32.162403,0.98
491,ThRe2,6.28,6.8068023,6.600509,12.75096,1.5689926,67.15544,0.98
492,Ti0.08W0.92B4,51.00800966,45.95837,40.790173,48.522835,1.9726179,83.528915,0.49
493,Ti0.08W0.92B4,39.88907019,38.726006,35.798786,41.300785,1.4035711,59.43309,0.98
494,Ti0.08W0.92B4,36.18272501,34.791138,32.357582,36.53676,1.0661163,45.14384,1.96
495,Ti0.08W0.92B4,34.42381695,32.82134,31.093279,34.450047,0.85631824,36.26011,2.94
496,Ti0.08W0.92B4,32.50781335,30.699095,29.635775,32.67767,0.7759936,32.858826,4.9
497,Ti0.1W0.9B4,44.41352722,48.969593,41.236435,49.961987,2.225906,84.717705,0.49
498,Ti0.1W0.9B4,37.28359442,40.03951,36.654213,42.313663,1.4437374,54.948463,0.98
499,Ti0.1W0.9B4,34.01698226,35.943634,32.991932,37.280033,1.0939033,41.633823,1.96
500,Ti0.1W0.9B4,32.2894837,33.864624,31.7393,35.320503,0.9135723,34.770447,2.94
501,Ti0.1W0.9B4,30.12220409,31.854252,30.460602,33.530205,0.783062,29.803242,4.9
502,Ti0.25B3.5C0.75,39.55,28.324379,28.31945,31.37871,0.7804233,26.172064,4.9
503,Ti0.3W0.7B4,38.24093585,43.976875,39.85471,46.98227,1.818255,60.976505,0.49
504,Ti0.3W0.7B4,34.40897668,37.108982,34.883575,40.08465,1.3268043,44.49535,0.98
505,Ti0.3W0.7B4,32.4615876,33.608963,31.45354,35.913383,1.137715,38.154102,1.96
506,Ti0.3W0.7B4,30.73404101,31.50329,29.818598,33.75765,1.0048598,33.698704,2.94
507,Ti0.3W0.7B4,29.54050397,29.699492,28.323988,31.7344,0.870003,29.176184,4.9
508,Ti0.5Nb0.5,1.47,10.300069,5.174503,13.773712,2.1936758,78.55816,0.049
509,Ti0.5Nb0.5N,15.5,18.658047,13.983924,20.976929,1.7839297,75.53907,0.98
510,Ti0.75Pt0.25,1.46,4.9288154,1.9483091,7.171139,1.3323545,50.709248,9.8
511,Ti0.815Sn0.185,2.06,2.8603952,2.788026,4.9458776,0.5504723,23.561113,2.94
512,Ti0.89Al0.11,2.04,3.3570414,2.7063634,5.444408,0.6984807,23.42406,0.98
513,Ti0.89V0.11,1.92,3.4593058,1.8956941,4.638227,0.6996257,25.054434,2.94
514,Ti0.9Si0.1,3.01,1.5161356,2.0749216,4.1278086,0.52369565,22.175472,2.94
515,Ti3Al,2.98,5.1812387,3.4810383,7.7545104,1.0901713,41.491787,0.98
516,Ti3GeC2,2.2,2.798935,4.425244,13.201675,2.2388856,95.82796,9.8
517,Ti3SiC2,3.0,6.151447,5.6874633,12.90352,1.8408307,61.733597,9.8
518,Ti5Ge3,9.51,7.1080256,5.9476,8.303066,0.60088426,21.518385,0.98
519,TiB,27.46,23.319635,22.45191,26.095865,0.9295804,39.362335,0.29
520,TiB2,33.05,28.557003,24.262558,32.18084,2.0199697,86.458,0.29
521,TiB2,33.0,20.683947,19.798103,24.002237,1.0724832,45.90403,4.9
522,TiB2,26.0,20.671423,19.798103,24.002237,1.0724832,45.90403,9.8
523,TiB50,35.7,34.463356,36.541565,43.654404,1.8144996,69.05963,0.49
524,TiC,26.0,16.721684,12.6278515,21.067936,2.1530826,91.170555,0.98
525,TiGe2,3.01,7.7671576,6.4726195,9.111314,0.6731363,24.105818,0.98
526,TiMn2,5.82,5.86621,5.1528697,7.6631193,0.6403698,21.475267,0.98
527,TiN,18.0,11.44245,13.768218,15.356175,0.40509117,17.338564,0.98
528,TiRu,7.85,7.3237658,5.235301,8.8859825,0.9312963,39.434994,0.59
529,TiRu0.4Ni0.6,7.26,6.0904875,5.4310923,9.466289,1.0293868,39.178333,0.59
530,TmB12,37.27,34.159874,34.999474,35.769814,0.19651529,8.411175,0.49
531,UCo5,5.88,5.610917,4.8694887,8.896285,1.027244,34.449375,0.49
532,UV2Al20,3.14,8.133389,5.877566,9.753769,0.9888273,35.41109,0.49
533,V0.25Pt0.75,1.95,3.6503503,2.4655986,4.9161944,0.625152,26.47156,9.8
534,V0.25Re0.75,19.91,19.690174,10.363821,20.131868,2.4918487,94.839455,0.98
535,V0.8Re0.2,5.1,12.84987,6.8620753,14.630315,1.9816937,84.819725,0.98
536,V1.16Re2.84,21.2,18.012407,8.74842,17.807602,2.3110158,77.5016,0.98
537,V11Ge8,5.2,8.351674,7.380279,12.062937,1.1945555,42.778465,0.98
538,V17Ge31,7.81,7.4188066,7.306491,9.832313,0.64434224,23.074669,0.98
539,V3B2,22.36,24.687862,19.715149,22.896639,0.81160456,34.36674,0.49
540,V3B4,23.05,30.494305,25.26744,30.916632,1.4411201,61.682293,0.49
